Repository: Amsterdam/automatisch-toetsmodel-plaatbruggen

# Automatisch Toetsmodel Plaatbruggen

## Beschrijving

Deze applicatie, draaiend op het VIKTOR-platform, voert geautomatiseerde constructieve toetsingen uit voor plaatbruggen. Het model analyseert bruggegevens en past relevante technische normen en berekeningen toe om de constructieve veiligheid en prestaties te beoordelen.

Als u deze documentatie op GitHub bekijkt, kunt u de live productie-applicatie [hier](https://amsterdam.viktor.ai/workspaces/108/app/dashboard) vinden.

*Toegang tot deze omgeving is beperkt. Neem contact op met Quincy de Klerk (q.klerk@amsterdam.nl) of een andere beheerder voor toegangsrechten.*

## Gebruik

De applicatie biedt de volgende functionaliteiten:

-   **Overzicht Bruggen Pagina:** Navigeer hierheen voor een overzicht van alle bruggen die beschikbaar zijn om door te rekenen.
-   **Batch Berekening Pagina:** Navigeer naar deze pagina om in één klik alle (geselecteerde) bruggen te berekenen en de status hiervan te volgen.
-   **Resultaten Pagina:** Navigeer naar deze pagina om de eindresultaten van de berekeningen in te zien.

*Elke pagina bevat meer gedetailleerde informatie en specifieke functionaliteiten.*

## Voor Ontwikkelaars

### Vereisten

**Installeer Viktor & Python:**
https://docs.viktor.ai/docs/getting-started/installation/

### Technologieën

-   [VIKTOR Platform](https://www.viktor.ai/)
-   Python 3.12
-   GeoPandas (voor GIS data)
-   Shapely (voor geometrische operaties)
-   Plotly (voor visualisaties)

*Voor de volledige lijst van runtime dependencies, zie [`requirements.txt`](requirements.txt).*

### Bijdragen

Interne medewerkers (@amsterdam.nl) met toegang tot de Amsterdam organisatie op GitHub volgen de standaard workflow:

1.  **Kloon de repository:**
    ```bash
    git clone https://github.com/Amsterdam/automatisch-toetsmodel-plaatbruggen.git
    cd automatisch-toetsmodel-plaatbruggen
    ```
2.  **Zorg dat je lokale `development` branch up-to-date is:**
    ```bash
    git checkout development
    git pull origin development
    ```
3.  **Maak een feature branch aan** vanuit `development` (bijv. `git checkout -b <issue-nummer>_<korte-beschrijving>`).
4.  **Implementeer je wijzigingen** en commit regelmatig (`git commit -m "Duidelijke message"`).
5.  **Push je feature branch** naar de `origin` remote (`git push origin <naam-feature-branch>`).
6.  **Maak een Pull Request aan** op GitHub van jouw feature branch naar de `development` branch.

*Externe medewerkers volgen de uitgebreide **fork & pull request workflow** zoals beschreven in [docs/tijdelijke git development workflow.md](docs/tijdelijke%20git%20development%20workflow.md).*

Voor het melden van bugs of het voorstellen van features, gebruik de [GitHub Issues](https://github.com/Amsterdam/automatisch-toetsmodel-plaatbruggen/issues).

### Licentie

Dit project is gelicentieerd onder de [European Union Public Licence v. 1.2 (EUPL v. 1.2)](LICENSE).

# Test everything works
python ruft.py --dry-run
```

*Note: Use `viktor-cli install` for VIKTOR dependencies, then add development tools with pip.*

### Quality Checks (Automatic on Push)
- **🔧 Ruff Formatter** `0.11.7` - Auto-formats code
- **✅ Ruff Style Check** `0.11.7` - Auto-fixes style issues  
- **🔍 MyPy Type Check** `1.15.0` - Validates type hints
- **🧪 Unit Tests** - Runs ~200 tests (core logic)
- **🎯 VIKTOR Tests** - Runs `@view_test_wrapper` tests in VIKTOR environment

### Enhanced Error Reporting
Our quality check system provides **detailed error information**:

```bash
[>] Running Ruff Style Check...
    [X] FAILED - Found 12 errors (8 auto-fixable)
[>] Running MyPy Type Check...
    [X] FAILED - Found 3 errors (syntax error, type-arg)
```

### Manual Quality Checks
```bash

# All checks (like git push)
python ruft.py --dry-run

# Individual checks
python scripts/run_ruff_check.py      # Style issues + auto-fix
python scripts/run_ruff_format.py     # Code formatting
python scripts/run_mypy.py            # Type checking  
python scripts/run_enhanced_tests.py  # Unit tests (pure Python)
python scripts/run_viktor_tests.py    # VIKTOR tests (@view_test_wrapper)
viktor-cli test                       # Direct VIKTOR test execution
```

**📖 Complete Documentation:** See [`docs/testing_uitleg.md`](docs/testing_uitleg.md)

File: resources/data/idea_materials/Concrete_All.csv
"MPRL table v3.0"
"TableName";;"GBV 1940"
"TableID";"c1f3cb4c-a705-4463-aad4-1a5164492fdb"
"TableType";"Material"
"Group";"#LNG080"
"TableParam1";"Concrete"
"TableParam2";"ECEN"
"TableParam3";""
;;
"Header";"ElementID";"E";"G";"Poisson";"UnitMass";"SpecificHeat";"ThermalExpansion";"ThermalConductivity";"Ecm";"Fck";"Fcm";"Fctm";"Fctk_0_05";"Fctk_0_95";"NFactor";"Epsc1";"Epsc2";"Epsc3";"Epscu1";"Epscu2";"Epscu3";"StoneDiameter";"CementClass";"AggregateType";"DiagramType";"PlainConcreteDiagram";"SilicaFume";"CalculateDependentValues"
"Unit";;"MPa";"MPa";"-";"kg/m3";"K";"-";"10e-6/K";"MPa";"MPa";"MPa";"MPa";"MPa";"MPa";"-";"1e-4";"1e-4";"1e-4";"1e-4";"1e-4";"1e-4";"mm";"-";"-";"-";"-";"boolean";"boolean"
"UnitCoeff";;1000000;1000000;1;1;1;1;1,00E-006;1000000;1000000;1000000;1000000;1000000;1000000;1;0,0001;0,0001;0,0001;0,0001;0,0001;0,0001;0,001;;;;;;;
"Data"
"K150_GBV1940";"{b730116e-9400-4112-bee4-811d25612b43}";25331,3698357791;10554,7374315746;0,2;2450;0,75;1,2E-05;800000;25331,3698357791;8;16;1,2;0,84;1,56;2;16,5338972600134;20;17,5;35;35;35;16;1;0;1;"False";"False";"True"
"K200_GBV1940";"{cc1c18d7-0da4-496d-8813-691de2a3e121}";26671,581071563;11113,1587798179;0,2;2450;0,75;1,2E-05;800000;26671,581071563;11;19;1,48382623297461;1,03867836308223;1,92897410286699;2;17,4386016142505;20;17,5;35;35;35;16;1;0;1;"False";"False";"True"
"K250_GBV1940";"{0dcbd0de-3474-4cbb-88a5-8fb63074a118}";27679,2436612733;11533,0181921972;0,2;2450;0,75;1,2E-05;800000;27679,2436612733;13,5;21,5;1,70089341735808;1,19062539215066;2,2111614425655;2;18,1198234818338;20;17,5;35;35;35;16;1;0;1;"False";"False";"True"
"K150_GBV1950";"{765892c3-d187-449a-aaf5-672dc31f5b45}";25331,3698357791;10554,7374315746;0,2;2450;0,75;1,2E-05;800000;25331,3698357791;8;16;1,2;0,84;1,56;2;16,5338972600134;20;17,5;35;35;35;16;1;0;1;"False";"False";"True"
"K200_GBV1950";"{25310f74-d609-4ad8-ba16-bb2b785ee65f}";26671,581071563;11113,1587798179;0,2;2450;0,75;1,2E-05;800000;26671,581071563;11;19;1,48382623297461;1,03867836308223;1,92897410286699;2;17,4386016142505;20;17,5;35;35;35;16;1;0;1;"False";"False";"True"
"K250_GBV1950";"{a095807d-7dc0-4176-8f82-7a1e7cf703fa}";27679,2436612733;11533,0181921972;0,2;2450;0,75;1,2E-05;800000;27679,2436612733;13,5;21,5;1,70089341735808;1,19062539215066;2,2111614425655;2;18,1198234818338;20;17,5;35;35;35;16;1;0;1;"False";"False";"True"
"K160_GBV1962";"{80905e8f-e0df-4d2b-a28a-c83f37b1e9f0}";25796,2963339959;10748,4568058316;0,2;2450;0,75;1,2E-05;800000;25796,2963339959;9;17;1,29802461327667;0,908617229293667;1,68743199725967;2;16,847567522801;20;17,5;35;35;35;16;1;0;1;"False";"False";"True"
"K225_GBV1962";"{f79abc25-6577-49ce-96bb-6c037c15c9b6}";27484,539780295;11451,8915751229;0,2;2450;0,75;1,2E-05;800000;27484,539780295;13;21;1,65863244410366;1,16104271087256;2,15622217733476;2;17,9881301587809;20;17,5;35;35;35;16;1;0;1;"False";"False";"True"
"K300_GBV1962";"{ee33958e-1363-4170-924f-5f17d8ce92d2}";29636,8341675479;12348,6809031449;0,2;2450;0,75;1,2E-05;800000;29636,8341675479;19;27;2,1361102076706;1,49527714536942;2,77694326997178;2;19,4455757732037;20;17,5;35;35;35;16;1;0;1;"False";"False";"True"
"K400_GBV1962";"{867b3121-3c78-49b2-9175-a7ac97e577db}";32308,2497229658;13461,7707179024;0,2;2450;0,75;1,2E-05;800000;32308,2497229658;28;36;2,76626177523507;1,93638324266455;3,59614030780559;2;21,2594397439396;20;17,5;35;35;35;16;1;0;1;"False";"False";"True"
"K450_GBV1962";"{4e43e413-c2d6-4a73-816c-50761e2bdd8c}";33345,7644632288;13894,0685263453;0,2;2450;0,75;1,2E-05;800000;33345,7644632288;32;40;3,0238105197477;2,11666736382339;3,930953675672;2;21,9652746169962;20;17,5;35;35;35;16;1;0;1;"False";"False";"True"
"B25_NEN6720";"{fcf6451a-a798-496f-90ca-85259a7a743f}";28500;12577;0,2;2450;0,75;1,2E-05;800000;28500;25;28;2,3;1,15;3,45;2;21,6187686973548;17,5;17,5;35;35;35;16;1;0;1;"False";"False";"True"
"B35_NEN6720";"{665bc392-113c-49d0-a08f-381283bb1a4f}";31000;13681;0,2;2450;0,75;1,2E-05;800000;31000;35;38;2,8;1,4;4,2;2;21,6187686973548;17,5;17,5;35;35;35;16;1;0;1;"False";"False";"True"
"B45_NEN6720";"{93b41393-7998-4cc5-b8f4-36a2e0ee8230}";33500;14784;0,2;2450;0,75;1,2E-05;800000;33500;45;43;3,3;1,65;4,95;2;21,6187686973548;17,5;17,5;35;35;35;16;1;0;1;"False";"False";"True"
"B55_NEN6720";"{b1cbc923-e7d8-4e46-bbdc-28b23d5d1ded}";36000;15887;0,2;2450;0,75;1,2E-05;800000;36000;55;53;3,8;1,9;5,7;2;21,6187686973548;17,5;17,5;35;35;35;16;1;0;1;"False";"False";"True"
"B65_NEN6720";"{0886a8ce-dc24-455b-af6c-9d8eaa495ed2}";38500;16990;0,2;2450;0,75;1,2E-05;800000;38500;65;63;4,3;2,15;6,45;2;21,6187686973548;17,5;17,5;35;35;35;16;1;0;1;"False";"False";"True"
"B12,5_VB7484";"{a60f6fcc-26d2-4ee0-b969-d0ea5442a774}";26242,4532595547;10934,3555248145;0,2;2450;0,75;1,2E-05;800000;26242,4532595547;10;18;1,39247665008383;0,974733655058683;1,81021964510898;2;17,1487518751282;20;17,5;35;35;35;16;1;0;1;"False";"False";"True"
"B17,5_VB7484";"{e6577a89-8724-4f15-b562-c375c7317cb6}";27870,8032242425;11612,8346767677;0,2;2450;0,75;1,2E-05;800000;27870,8032242425;14;22;1,74263572006911;1,21984500404838;2,26542643608984;2;18,2494201988243;20;17,5;35;35;35;16;1;0;1;"False";"False";"True"
"B22,5_VB7484";"{bfd8c7a4-f175-4a3f-a613-8e0dfab22987}";29303,1754377746;12209,6564324061;0,2;2450;0,75;1,2E-05;800000;29303,1754377746;18;26;2,060485636596;1,4423399456172;2,6786313275748;2;19,2193978910341;20;17,5;35;35;35;16;1;0;1;"False";"False";"True"
"B30_VB7484";"{4873cb86-7435-4300-a1c3-611df0041669}";31475,8062100193;13114,9192541747;0,2;2450;0,75;1,2E-05;800000;31475,8062100193;25;33;2,56496392001505;1,79547474401053;3,33445309601956;2;20,6936624821052;20;17,5;35;35;35;16;1;0;1;"False";"False";"True"
"B37,5_VB7484";"{3a47e964-f1ab-4a72-88e4-a41bfe675a64}";32836,5680313308;13681,9033463878;0,2;2450;0,75;1,2E-05;800000;32836,5680313308;30;38;2,89646815381689;2,02752770767182;3,76540859996196;2;21,6187686973548;20;17,5;35;35;35;16;1;0;1;"False";"False";"True"
"B45_VB7484";"{a9de1fe9-27c9-4cee-8278-c4f41ba3d402}";34077,1461991893;14198,8109163289;0,2;2450;0,75;1,2E-05;800000;34077,1461991893;35;43;3,20996244169524;2,24697370918667;4,17295117420381;2;22,4632846919647;20;17,5;35;35;35;16;1;0;1;"False";"False";"True"
"B52,5_VB7484";"{8ddcbd02-ba35-44de-a89b-68aaf908d842}";36788,3725409161;15328,488558715;0,2;2450;0,75;1,2E-05;800000;36788,3725409161;47,5;55,5;3,93474864481287;2,75432405136901;5,11517323825673;2;24,3124577962083;20;17,5;35;35;35;16;1;0;1;"False";"False";"True"
"B60_VB7484";"{400cb21f-f0be-4a79-ad4e-bf41695d57c3}";37277,8690916147;15532,4454548394;0,2;2450;0,75;1,2E-05;800000;37277,8690916147;50;58;4,07162642489236;2,85013849742465;5,29311435236007;2;24,6468100486808;20;17,5;35;35;35;16;1;0;1;"False";"False";"True"
